Repository: phycomp/heatload

# heatload — 低溫熱負載與量子傳輸線科研資料

公開科研資料集，供低溫工程、超導量子互連與熱負載估算領域的研究者交流使用。

## 內容來源

本 repo 為 `/home/sam/量傳線` 研究專案的**乾淨公開子集**，於 2026-11-20 建立。
內容為該專案累積的科研文件、腳本、資料快照與視覺化產物（共 1552 檔），
以全新 Git 歷史建立，故不含來源專案的历史提交。

## 研究主題

- 9 係數 κ(T) log-log 擬合於低溫熱負載估算之溯源與可靠度（Heatload-Distill）
- 溫區擬合（temperature-zone fitting）：分溫階傅立葉導熱、積分比回推、mK 安全長度
- NbTi / 超導量子傳輸線之熱、電、幾何設計與量測 SOP
- 同源自覺（evidence-bounded）之視覺化快照、離線 HTML/Excel 與Streamlit 展示

詳細重點見 `docs/` 與 `AGENTS.md`。核心邊界：SSOT D4=A、no refit、no invented coefficients、
不宣稱新量測（見 `docs/核實_原始資料與係數驗證.md`、`docs/溫區擬合_科學成果沉澱.md`）。

## 排除項目與去向（重要）

下列項目**未包含**於本公開 repo（來源仍完整保留於本機 `/home/sam/量傳線`）：

### 機密與憑證（24 檔，基於 push-repo preflight）
`bk2vwr/*`（資料庫連線工具）、`三視圖/柔性/量量/.streamlit/secrets.toml`、
`三視圖/柔性/量量/auth.py`、`三視圖/柔性/tchwiki/{docker-compose.yml,ai模型.py,sync_wiki.py,主程式.py,同步向量.py}`、
`src/量傳線設計/核心/LLM輔助.py`、`archive/柔線/pages/0全傳輸線材模擬.py`、
`柔線/{pages/0全傳輸線材模擬.py,五家傳輸線.md,金傳輸線材參數.md}`、
`三視圖/柔性/pages/08md2簡報.py`。
原因：含 password / token / api_key / PASSWORD 等欄位模式，且部分曾出現在來源專案歷史提交中。
去處：本機唯一，位於 `/home/sam/量傳線` 原路徑。若這些憑證曾外洩，請當作已洩漏並輪替。

### 工具執行期與快取
`.git/`、`.aoci/`、`.superpowers/`、`.opencode/`、`__pycache__/`、`*.pyc`、
`.pytest_cache/`、`.ruff_cache/` — 可重建或屬 agent 工作紀錄，非科研內容。
去處：由工具重建 / 本機 `/home/sam/量傳線`。

### 斷鏈符號連結（6 個）
`德夫/pages/MD即時視得3.py` 等 6 個指向不存在目標的 symlink — 排除以免 clone 後成空/null 連結。
去處：本機 `/home/sam/量傳線`。

本公開 repo 的 `_repo_excluded.tsv` 因此為空表頭：所有被排除項目在建立時即未複製進來，
故新 repo 的磁碟檔案 = 已追蹤檔案，沒有第三類孤兒。

## 授權與引用

使用本資料請引用對應的科研脈絡；κ(T) 係數源自 NIST/Marquardt/Bradley/Simon/Flynn 與 Raicu et al. (2025)
等既有來源（詳見 `docs/heatload-distill_paper.md` 參考文獻），本 repo 不主張新材料物性量測。

File: NbTi原物料/NbTi_Superconducting_Flexible_Transmission_Line_Manufacturing_Process.md
# 從鈮鈦（NbTi）合金錠製造鈮鈦超導柔性量子傳輸線的完整製程指南

在低溫超導與量子計算領域，低功耗、低熱導率且高訊號傳輸密度的超導柔性傳輸線（Superconducting Flexible Transmission Lines）是連接量子處理器（QPU，運行於毫開爾文 $\text{mK}$ 級稀釋製冷機工作溫區）與外部常溫控制系統的核心互連技術。

鈮鈦（$\text{Nb-Ti}$）合金因其卓越的超導轉變溫度（約 $9.2\,\text{K}$）、高臨界磁場、優異的力學延展性，以及相較於高純銅極低的低溫熱導率，成為製造超導射頻同軸線與柔性帶狀線（Ribbon Cables）的首選材料。

本指南詳細闡述從**鈮鈦合金錠（NbTi Ingot）**開始，製造**鈮鈦超導柔性量子傳輸線**的全部製程。製程主要分為兩大現代技術路線：

- **路線 A：超細拉絲與編織微細同軸線製程（Fine-Wire Drawing & Braided Micro-Coaxial Cable Route）**
- **路線 B：薄膜濺鍍與聚醯亞胺微細加工柔性傳輸線製程（Thin-Film Sputtering & Polyimide Microfabrication Route）**

## 1. 原料評估與鈮鈦合金錠的前期物理冶金加工

無論採用哪種製程路線，起步階段皆需對鈮鈦合金錠進行嚴格的物理冶金控制與純化。

### 1.1 合金成分與雜質控制
* **成分規範**：通常選用具有最佳加工塑性與超導性能的超導級 **$\text{Nb}-47\,\text{wt}\%\,\text{Ti}$**（或 $\text{Nb}-46.5\,\text{wt}\%\,\text{Ti}$）合金。
* **間隙雜質控制**：氧（$\text{O}$）、氮（$\text{N}$）、氫（$\text{H}$）、碳（$\text{C}$）等間隙元素會顯著提高臨界剪切應力，導致後期冷加工（如極細拉絲或靶材軋製）時發生脆性斷裂。要求：
  * $\text{O} < 1000\,\text{ppm}$（通常控制在 $600-800\,\text{ppm}$ 以平衡晶粒尺寸與強度）
  * $\text{N} < 100\,\text{ppm}$
  * $\text{H} < 15\,\text{ppm}$
  * $\text{C} < 150\,\text{ppm}$

### 1.2 均質化與高溫鍛造
1. **真空自耗電弧熔煉（VAR）**：鈮（熔點 $2468^\circ\text{C}$）與鈦（熔點 $1668^\circ\text{C}$）熔點差異極大且密度不同，為防止重力偏析，合金錠需經 3 次以上的 VAR 熔煉。
2. **高溫均質化熱處理**：將合金錠置於高真空爐中（$< 10^{-4}\,\text{Pa}$），在 $1000^\circ\text{C} - 1200^\circ\text{C}$ 下保溫 24 小時以上，使成分充分擴散均勻。
3. **熱鍛與熱軋**：在 $800^\circ\text{C} - 950^\circ\text{C}$ 區間進行多向鍛造，將鑄態的大晶粒粗晶結構破碎，細化晶粒，製成後續加工所需直徑的鈮鈦合金棒（例如直徑 $50-100\,\text{mm}$）。

## 路線 A：超細拉絲與編織微細同軸線製程

此路線用於製造低溫物理實驗與量子計算中最常用的超柔性低溫射頻同軸線（如微細超導同軸線，中心導體約 $0.076\,\text{mm}$）。

### 步驟 A1：單芯棒坯裝配（Monofilament Billet Assembly）
1. **表面精整與清洗**：將鍛造後的 $\text{NbTi}$ 棒進行無心磨削（Centerless Grinding）去除表面氧化皮，並使用化學酸洗液（$\text{HF}:\text{HNO}_3:\text{H}_2\text{O} = 1:1:2$）進行表面微蝕，隨後以超純水與無水乙醇超音波清洗。
2. **阻擋層包覆（Niobium Barrier Layer）**：在 $\text{NbTi}$ 棒外側包覆一層高純 $\text{Nb}$ 薄箔（厚度約為棒直徑的 $1\% - 3\%$）。
   * *關鍵作用*：防止在後續的高溫熱擠壓及多次析出熱處理中，$\text{NbTi}$ 中的 $\text{Ti}$ 與外層防護銅管（$\text{Cu}$）發生固相擴散反應，生成硬脆的 $\text{Cu-Ti}$ 金屬間化合物。這些脆性相在拉絲時會導致嚴重的斷線與超導性能劣化。
3. **套入銅包殼**：將包有 $\text{Nb}$ 阻擋層的 $\text{NbTi}$ 棒塞入高純無氧銅管（$\text{OFHC Cu}$，純度 $>99.99\%$）中，形成單芯複合棒坯。

### 步驟 A2：真空電子束焊接與溫擠壓（EB Welding & Warm Extrusion）
1. **真空電子束焊接**：將裝配好的棒坯端頭放入高真空電子束焊接機中，抽真空至 $<10^{-3}\,\text{Pa}$。對端蓋與銅管接縫進行電子束全熔透焊接，將棒坯內部完全密封。
2. **溫擠壓（Warm Extrusion）**：將焊接密封後的包銅棒坯加熱至 $550^\circ\text{C} - 650^\circ\text{C}$。在大型液壓擠壓機上進行溫擠壓，擠壓比（Reduction Ratio）一般為 $10:1$ 到 $20:1$。
   * *物理目的*：藉由高溫高壓使無氧銅包殼、$\text{Nb}$ 阻擋層與內部的 $\text{NbTi}$ 芯棒實現完美的**冶金結合（Metallurgical Bonding）**，消除介面空隙。

### 步驟 A3：中間冷拉伸與多階段時效熱處理（Cold Drawing & Precipitation Aging）
為使 $\text{NbTi}$ 在極低溫下具有高臨界電流密度（$J_c$），必須在其內部人工引入微觀奈米級磁通釘紮中心（Flux Pinning Centers）。這需要交替進行**強冷變形**與**析出熱處理**。

1. **初階段冷拉伸（Pre-strain Drawing）**：使用碳化鎢拉絲模具，在常溫下對包銅單芯線進行連續冷拉伸。要求累積真應變（True Strain）達到 $\epsilon \ge 4$（即斷面積縮小 50 倍以上），此時材料內部積累高密度的位錯與次晶界。
2. **多階段析出時效（Precipitation Heat Treatments）**：

   * 將拉伸後的線材置於真空或氬氣保護爐中，進行 **$375^\circ\text{C} - 420^\circ\text{C}$、持續 20 至 80 小時**的熱處理。
   * 此製程會在富含位錯的胞狀結構（Cell Boundary）邊界上析出非超導的、富鈦的 **$\alpha\text{-Ti}$ 奈米相**（相體積佔比需達到約 $20\%$）。
3. **交替拉伸與時效**：一般需要重覆「冷拉伸（應變增量 $\Delta\epsilon \approx 1.0 - 1.5$） $\rightarrow$ 時效熱處理」循環 **3 至 4 次**。每一次拉伸都會將已析出的 $\alpha\text{-Ti}$ 顆粒沿拉伸方向拉長。
4. **最終大變形冷拉伸（Final Cold Work）**：在最後一次時效熱處理後，進行一次真應變 $\epsilon = 3 - 5$ 的大變形冷拉伸，使 $\alpha\text{-Ti}$ 顆粒被極度拉細拉長，形成厚度僅約 $1 - 2\,\text{nm}$、間距約 $3 - 10\,\text{nm}$ 的奈米帶狀組織（Ribbon-like microstructure）。這與低溫下磁通渦旋的相干長度相匹配，從而獲得極高的磁通釘紮力。

### 步驟 A4：最終極細拉絲與去銅殼處理（Final Fine Drawing & Cu Stripping）
1. **極細拉絲**：使用天然單晶鑽石或聚晶鑽石（PCD）拉絲模具，將線材精密拉製成最終直徑（例如 $\text{NbTi}$ 中心導體直徑 $0.076\,\text{mm}$，連同包銅外徑約 $0.12 - 0.15\,\text{mm}$）。
2. **化學去銅殼（Chemical Stripping）**：

   * 對於量子訊號傳輸線而言，雖然銅能作為常導保護與熱穩定通道，但其在超導狀態下仍會帶來額外的低溫熱漏（Thermal Leakage）與高頻衰減。
   * 將拉製好的包銅細線穿過**硝酸（$\text{HNO}_3$）化學清洗線**。硝酸會與無氧銅包殼劇烈反應並將其完全溶解，而 $\text{Nb}$ 及 $\text{NbTi}$ 在硝酸中會迅速形成致密的五氧化二鈮（$\text{Nb}_2\text{O}_5$）鈍化膜，阻止酸液進一步侵蝕。
   * 最終獲得高精度、表面光潔的**純鈮鈦（$\text{NbTi}$）單芯極細超導線**（直徑通常為 $50\,\mu\text{m} - 100\,\mu\text{m}$）。

### 步驟 A5：介電絕緣層製備（Dielectric Extrusion）
1. **介電材料選擇**：量子傳輸線要求極低的介電損耗角正切（$\tan\delta < 10^{-4}$ 於 $4\,\text{K}$, $5\,\text{GHz}$），通常選用可熔性聚四氟乙烯（**PFA**）、聚四氟乙烯（**PTFE**）或全氟乙丙烯（**FEP**）。
2. **精密擠塑包覆**：將純 $\text{NbTi}$ 超導細線送入精密高溫擠塑機。在 $350^\circ\text{C} - 380^\circ\text{C}$ 下，將 PFA 均勻擠包在 $\text{NbTi}$ 線外側。
3. **外徑控制**：利用線上雷射測徑儀實時監控介電層外徑（例如精確控制在 $0.28 \pm 0.005\,\text{mm}$），以確保傳輸線具有精確的 $50\,\Omega$ 特性阻抗。

### 步驟 A6：外導體編織與線纜組裝（Shielding & Braiding）
1. **超柔性編織外導體**：

   * 傳統的半剛性同軸線（Semi-rigid Coax）使用固體金屬管作外導體，彎折性能差。
   * 為了實現「柔性（Flexible）」，使用高精密多股編織機（Braiding Machine，通常為 16 錠或 24 錠），使用多股更細的 $\text{NbTi}$ 超導絲（例如直徑 $30\,\mu\text{m}$）或包覆有極薄 $\text{NbTi}$ 的複合絲，在 PFA 絕緣芯線外側進行高密度交織編織（編織覆蓋率 $>90\%$）。
   * 這種編織外導體利用超導的**邁斯納效應（Meissner Effect）**將外界電磁干擾完全屏蔽，同時提供無與倫比的機械彎曲柔性。

### 步驟 A7：低溫射頻接頭整合與焊接技術（Connector Termination）
$\text{NbTi}$ 同軸線面臨的最大工程瓶頸是**極難焊接**。$\text{NbTi}$ 表面極易生成極其穩定的惰性氧化膜（$\text{Nb}_2\text{O}_5$ 與 $\text{TiO}_2$），常規助焊劑與錫鉛/無鉛焊料無法潤濕。
* **解決技術方案**：

  1. **端頭物理/化學活化**：使用 $\text{HF}/\text{HNO}_3$ 混合酸在極短時間內蝕刻去除同軸線末端露出部分的表面氧化層。
  2. **磁控濺鍍過渡層（Metallization）**：在真空腔中，立即對裸露的 $\text{NbTi}$ 表面磁控濺鍍鍍上一層厚度約 $20-50\,\text{nm}$ 的鉻（$\text{Cr}$）或鈦（$\text{Ti}$）作為黏附層，接著濺鍍鍍上一層 $100 - 200\,\text{nm}$ 的金（$\text{Au}$）或銅（$\text{Cu}$）保護層。
  3. **精密毛細管壓接與焊接**：
     * 將處理後的 $\text{NbTi}$ 中心導體穿入內徑匹配的不銹鋼或銅鎳合金微型毛細管（Capillary Tubing）中。
     * 使用微型雷射點焊（Laser Spot Welding）或微阻焊，配合低溫無感銦合金焊料（如 $\text{In-Sn}$ 焊料，熔點約 $118^\circ\text{C}$，防止高溫破壞絕緣層），將毛細管與超導線牢固焊接。
  4. **接頭裝配**：將毛細管與高頻低溫微型接頭（如 SMA, SMPM, G3PO 接頭）的金屬引腳及外殼進行最終的精密錫焊或壓接，完成整根同軸傳輸線的製備。

## 路線 B：薄膜濺鍍與聚醯亞胺微細加工柔性傳輸線製程

當量子晶片（QPU）的通道數達到數十至數百路時，線纜束的空間與熱漏限制使其難以維持。此時，需採用微納加工技術，在超薄聚醯亞胺（Polyimide）基底上製造多通道超導柔性帶狀電路（Flexible Coaxial Ribbon Cable 或 Stripline Arrays）。

### 步驟 B1：鈮鈦合金靶材製備（Sputtering Target Fabrication）
1. **靶材鍛造與軋製**：將前期製備的超導級 $\text{Nb}-47\,\text{wt}\%\,\text{Ti}$ 合金錠，進行多道次冷/熱軋製，製成厚度約 $4 - 6\,\text{mm}$ 的薄板。
2. **精密機械加工與晶粒控制**：
   * 將薄板切割並精加工成磁控濺鍍機（Sputtering System）所需的圓形或矩形平面靶材。
   * 靶材需經過再結晶退火處理（例如 $800^\circ\text{C}$ 真空退火），以獲得均勻細小的等軸晶粒組織（平均晶粒尺寸 $<50\,\mu\text{m}$），確保濺鍍時薄膜厚度的均勻性與濺鍍速率穩定。

### 步驟 B2：柔性基底準備（Flexible Substrate Preparation）
1. **基底材料選擇**：選用低溫力學性能與介電性能優異的**聚醯亞胺（Polyimide / Kapton）薄膜**（厚度通常為 $25\,\mu\text{m}$ 或 $50\,\mu\text{m}$）。
2. **基底預處理**：

   * 將聚醯亞胺薄膜固定於載體矽晶圓（Carrier Silicon Wafer）上以利於半導體設備吸附。
   * 在真空腔中，利用**氬氣等離子體（Ar Plasma Glow Discharge）**對聚醯亞胺表面進行原位（In-situ）物理轟擊活化，清除表面吸附的水汽與有機雜質，並增加表面微觀粗糙度，以顯著提升後續超導薄膜與高分子基底的附著力（Adhesion Strength）。

### 步驟 B3：鈮鈦超導薄膜磁控濺鍍（DC Magnetron Sputtering）
1. **極限真空度**：為防止 $\text{NbTi}$ 薄膜在沉積過程中吸氧或吸氮導致臨界轉變溫度 $T_c$ 銳減，濺鍍腔體的本底極限真空度（Base Pressure）必須達到 **$<1.0 \times 10^{-6}\,\text{Pa}$（甚至 $<10^{-7}\,\text{Pa}$）**。
2. **濺鍍參數控制**：
   * **工作氣體**：高純超乾氬氣（$\text{Ar}$，純度 $>99.9999\%$）。
   * **工作氣壓**：精密控制在 $0.3 - 0.8\,\text{Pa}$。氣壓過高會使薄膜結構疏鬆，氣壓過低會增大內應力。
   * **濺鍍功率與基底溫度**：採用直流（DC）磁控濺鍍。沉積過程中，基底溫度控制在室溫至 $150^\circ\text{C}$。
   * **薄膜厚度**：沉積厚度為 $150\,\text{nm} - 300\,\text{nm}$ 的 $\text{NbTi}$ 超導薄膜。
3. **殘餘應力最佳化**：調整偏置電壓（Bias Voltage）以平衡拉應力與壓應力，使薄膜處於接近零應力的狀態。這對於防止柔性帶狀線在極低溫冷熱循環下發生薄膜開裂或剝離至關重要。

### 步驟 B4：光刻與圖案化（Photolithography & Dry Etching）
1. **塗膠與曝光**：在 $\text{NbTi}$ 薄膜表面旋塗（Spin-coat）一層高分辨率正型光刻膠（Photoresist），經過前烘（Pre-bake）、UV 曝光（曝光出傳輸線的微帶線、帶狀線或共面波導 CPW 圖案），隨後進行顯影（Develop）與後烘（Hard-bake）。
2. **乾式蝕刻（Dry Etching / Reactive Ion Etching）**：

   * 由於 $\text{Nb}$ 與 $\text{Ti}$ 與氟反應能生成揮發性產物 $\text{NbF}_5$（沸點 $229^\circ\text{C}$）與 $\text{TiF}_4$（沸點 $284^\circ\text{C}$），因此採用**反應離子蝕刻（RIE）**或**電感耦合等離子體蝕刻（ICP）**。
   * **蝕刻氣體配方**：**$\text{SF}_6 / \text{Ar}$** 或 **$\text{CF}_4 / \text{O}_2$**。
   * **參數調節**：調整偏壓功率以獲得陡峭的側壁（Anisotropic Etching），確保射頻線路邊緣的光潔度，減少微波邊緣散射損耗。
3. **去膠（Strip Photoresist）**：使用有機溶劑（如 NMP 或丙酮）完全剝離光刻膠，並用異丙醇清洗乾淨。

### 步驟 B5：多層鈍化/介電層沉積與「低溫固化」控制（Passivation & Low-Temp Curing）
若要製造帶狀線（Stripline）結構（即「接地-訊號-接地」的三層夾心結構，可完全消除相鄰通道的電磁串擾），需要重覆塗敷介電層與超導層：
1. **液態聚醯亞胺塗敷**：在已製備好的第一層 $\text{NbTi}$ 圖案上，旋塗一層液態聚醯亞胺前驅體（聚醯胺酸溶液，Polyamic Acid）。
2. **低溫固化控制（關鍵低溫約束）**：

   * 傳統聚醯亞胺的推薦亞胺化固化（Imidization Curing）溫度高達 $350^\circ\text{C} - 400^\circ\text{C}$。
   * *重大技術風險*：在如此高溫下，聚醯亞胺分子鏈中的微量氧、氫或殘留溶劑極易向相鄰的 $\text{NbTi}$ 超導薄膜內擴散，形成間隙雜質，導致 $\text{NbTi}$ 薄膜的超導轉變溫度 $T_c$ 嚴重下降，臨界電流 $I_c$ 大幅萎縮。
   * *防禦工藝方案*：
     1. **低溫固化高分子**：改用低溫固化型聚醯亞胺（固化溫度限制在 $230^\circ\text{C} - 250^\circ\text{C}$ 之間），或使用低溫固化的環丁烯（BCB）高分子介電材料。
     2. **物理屏障層（Barrier Layer）**：在塗敷高分子前，在 $\text{NbTi}$ 圖案表面原位濺鍍一層極薄（約 $10 - 20\,\text{nm}$）的鋁（$\text{Al}$）、鉻（$\text{Cr}$）或鉭（$\text{Ta}$）金屬薄膜，作為阻擋氧/氫擴散的屏障。
3. **第二層/第三層超導地線沉積與圖案化**：在固化後的介電層上再次濺鍍 $\text{NbTi}$ 薄膜並進行光刻蝕刻，構築上層接地屏蔽罩（Ground Shield）。

### 步驟 B6：過孔製備與射頻互連（Via Hole & Micro-interconnects）
1. **過孔成型（Via Fabrication）**：利用**準分子雷射剝蝕（Excimer Laser Ablation）**或氧等離子體反應離子蝕刻（$\text{O}_2\,\text{RIE}$），在多層介電層中精確開出用於上下地層連接的微型過孔（Via Holes）。
2. **過孔金屬化（Via Metallization）**：在過孔內沉積 $\text{NbTi}$（或與之相容的低溫超導鈮 $\text{Nb}$），連通上下地層，實現完整的微米級三維同軸/共面電磁屏蔽。

### 步驟 B7：雷射切割釋放（Laser Singulation）
1. 使用精密紫外雷射（UV Laser, e.g., $\lambda = 355\,\text{nm}$）對聚醯亞胺基底進行輪廓切割。
2. 將多通道柔性帶狀電路（Flexible Ribbon Cable）從載體矽晶圓上安全剝離（Release），獲得獨立的、極具柔性的、厚度僅數十微米的超導多通道量子傳輸帶狀線。

### 步驟 B8：射頻終端連接（RF Termination）
1. **共面導波過渡板（CPW Transition Board）**：

   * 將帶狀線的末端訊號線與地線，藉由微型超音波鍵合（Ultrasonic Wire Bonding）或精密低溫共晶焊接，與不銹鋼或金屬化介電過渡基板（Transition Board）上的接地共面波導（GCPW）金屬線路相連。
2. **微型推入式射頻接頭（Push-on RF Connectors）**：
   * 在過渡板上組裝超高頻、小體積的射頻接頭（例如 G3PO 或 SMPM 接頭），實現低插入損耗（$< 1\,\text{dB}$ 於 $8\,\text{GHz}$）及超低相鄰通道串擾（$< -60\,\text{dB}$）的柔性量子信號傳輸通道。

## 2. 品質檢驗與低溫超導性能測試（QC & Cryogenic Testing）

為確保柔性傳輸線在稀釋製冷機極端工作環境下能正常工作，必須進行以下嚴格的檢測：

### 2.1 微觀結構與幾何形貌檢測
* **微觀形貌**：利用掃描電子顯微鏡（SEM）與聚焦離子束（FIB）剖面觀測，確保拉絲製程中沒有出現內部微裂紋、包殼不均，以及薄膜製程中介面無剝離與氣泡。
* **析出相觀測**：使用透射電子顯微鏡（TEM）觀測拉絲線材內部的 $\alpha\text{-Ti}$ 奈米析出相（要求晶粒尺寸在數個奈米，且呈高密度均勻帶狀分佈）。
* **元素分析**：利用能譜儀（EDS）或二次離子質譜（SIMS）監控間隙雜質（$\text{O, N, H}$）的含量與界面固相擴散情況。

### 2.2 機械疲勞測試
* **低溫冷熱循環測試（Thermal Cycling Test）**：將柔性線纜從常溫直接浸入液氮（$77\,\text{K}$）或液氦（$4.2\,\text{K}$）中，迅速冷卻後再回溫。如此反覆循環 50 - 100 次，確認傳輸線無分層、開裂或接觸不良。
* **低溫彎曲測試（Bending Fatigue Test）**：在低溫下以特定半徑（例如 $10\,\text{mm}$）對柔性線進行上千次的反覆彎曲，隨後檢測其超導特性是否退化。

### 2.3 低溫電磁學性能測試
1. **臨界溫度 $T_c$ 測試**：

   * 採用標準**四線制（Four-Point Probe Method）**，在低溫物理性質測量系統（PPMS）中逐漸降溫，實時測量電阻。
   * *標準*：電阻突降為 0 的起始溫度（Onset $T_c$）應大於 $9.0\,\text{K}$，過渡寬度（Transition Width $\Delta T_c$）小於 $0.1\,\text{K}$。
2. **臨界電流密度 $J_c$（或臨界電流 $I_c$）測試**：

   * 在 $4.2\,\text{K}$ 液氦環境及不同的外加磁場下，通入直流大電流，以 $1\,\mu\text{V}/\text{cm}$ 作為判定臨界判據，測量其臨界電流 $I_c$。
3. **射頻微波性能測試（RF Microwave Characterization）**：

   * 將柔性傳輸線安裝於稀釋製冷機的 $10\,\text{mK}$ 混溫級（Mixing Chamber Stage）。
   * 使用向量網路分析儀（VNA）量測 $0.1 - 20\,\text{GHz}$ 範圍內的 **$S$ 參數**（散射參數）：
     * **插入損耗 $S_{21}$**：在工作頻段（如 $4 - 8\,\text{GHz}$）內，一米線路衰減應極低（通常 $<1.5\,\text{dB/m}$）。
     * **反射損耗 $S_{11}$**：在頻譜範圍內保持良好的阻抗匹配（一般 $S_{11} < -15\,\text{dB}$）。
     * **通道間串擾（Crosstalk）**：兩相鄰通道之間的 Forward/Backward Crosstalk 應控制在 $-50\,\text{dB}$ 至 $-60\,\text{dB}$ 以下，以防止量子位元控制與讀取訊號互相干擾。
