Repository: phycomp/heatload

# heatload — 低溫熱負載與量子傳輸線科研資料

公開科研資料集，供低溫工程、超導量子互連與熱負載估算領域的研究者交流使用。

## 內容來源

本 repo 為 `/home/sam/量傳線` 研究專案的**乾淨公開子集**，於 2026-11-20 建立。
內容為該專案累積的科研文件、腳本、資料快照與視覺化產物（共 1552 檔），
以全新 Git 歷史建立，故不含來源專案的历史提交。

## 研究主題

- 9 係數 κ(T) log-log 擬合於低溫熱負載估算之溯源與可靠度（Heatload-Distill）
- 溫區擬合（temperature-zone fitting）：分溫階傅立葉導熱、積分比回推、mK 安全長度
- NbTi / 超導量子傳輸線之熱、電、幾何設計與量測 SOP
- 同源自覺（evidence-bounded）之視覺化快照、離線 HTML/Excel 與Streamlit 展示

詳細重點見 `docs/` 與 `AGENTS.md`。核心邊界：SSOT D4=A、no refit、no invented coefficients、
不宣稱新量測（見 `docs/核實_原始資料與係數驗證.md`、`docs/溫區擬合_科學成果沉澱.md`）。

## 排除項目與去向（重要）

下列項目**未包含**於本公開 repo（來源仍完整保留於本機 `/home/sam/量傳線`）：

### 機密與憑證（24 檔，基於 push-repo preflight）
`bk2vwr/*`（資料庫連線工具）、`三視圖/柔性/量量/.streamlit/secrets.toml`、
`三視圖/柔性/量量/auth.py`、`三視圖/柔性/tchwiki/{docker-compose.yml,ai模型.py,sync_wiki.py,主程式.py,同步向量.py}`、
`src/量傳線設計/核心/LLM輔助.py`、`archive/柔線/pages/0全傳輸線材模擬.py`、
`柔線/{pages/0全傳輸線材模擬.py,五家傳輸線.md,金傳輸線材參數.md}`、
`三視圖/柔性/pages/08md2簡報.py`。
原因：含 password / token / api_key / PASSWORD 等欄位模式，且部分曾出現在來源專案歷史提交中。
去處：本機唯一，位於 `/home/sam/量傳線` 原路徑。若這些憑證曾外洩，請當作已洩漏並輪替。

### 工具執行期與快取
`.git/`、`.aoci/`、`.superpowers/`、`.opencode/`、`__pycache__/`、`*.pyc`、
`.pytest_cache/`、`.ruff_cache/` — 可重建或屬 agent 工作紀錄，非科研內容。
去處：由工具重建 / 本機 `/home/sam/量傳線`。

### 斷鏈符號連結（6 個）
`德夫/pages/MD即時視得3.py` 等 6 個指向不存在目標的 symlink — 排除以免 clone 後成空/null 連結。
去處：本機 `/home/sam/量傳線`。

本公開 repo 的 `_repo_excluded.tsv` 因此為空表頭：所有被排除項目在建立時即未複製進來，
故新 repo 的磁碟檔案 = 已追蹤檔案，沒有第三類孤兒。

## 授權與引用

使用本資料請引用對應的科研脈絡；κ(T) 係數源自 NIST/Marquardt/Bradley/Simon/Flynn 與 Raicu et al. (2025)
等既有來源（詳見 `docs/heatload-distill_paper.md` 參考文獻），本 repo 不主張新材料物性量測。

# 三視圖（獨立繪製模組）

三視圖繪製獨立模組，含前/側/上視圖與組合 API。

- `前視圖.py` / `側視圖.py` / `上視圖.py`：獨立繪製
- `組合.py`：視圖切換與批次繪製
- `規格.py`：CF3/FPC/Uleam1 規格定義
- `重構/`：重構範例
- `pages/`：舊版 Streamlit 頁面（參考）

File: 三視圖/柔性/量量/電性量測SOP.md
建立低溫量子傳輸線的電性量測 SOP，核心難點不在**量什麼**，而在於低溫環境本身會破壞常溫校準的參考平面。以下按照決策節點展開，最後給出整合建議。

## 決策節點一：量測目標是**元件級**還是**系統級**？

這決定了你對誤差的容忍度與校準策略。

- **確策 若目標是元件級**例如表徵一條 Nb 或 YBCO 傳輸線本身的損耗、阻抗**：必須把量測參考平面移到 DUT 的輸入埠，所有纜線、轉接、Bonding 的寄生效應都要用 De-embedding 移除。低溫下熱收縮會讓參考平面偏移，常溫做的 SOLT 校準在降溫後相位會漂移，甚至出現 -93° 的偏移量。
- **若目標是系統級**例如確認整條讀出鏈的插入損耗**：可以接受參考平面在低溫端連接器處，重點是區分** inbound 與 outbound 路徑的損耗是否對稱**，用 round-trip 量測再除以二來估算單程損耗。

**建議**：先確認量測目的。量子傳輸線的 S 參數量測通常屬於前者，因為損耗是核心指標。

## 決策節點二：校準方法選哪一種？

低溫校準的選項有限，且各有代價。

| 方法 | 低溫可行性 | 關鍵限制 |
|---|---|-------|
| SOLT**常溫做、低溫用** | 低 | 熱收縮導致相位漂移，校準失效 |
| TRL**低溫做** | 中 | 需要低溫可切換的標準件，切換器重複性會引入誤差 |
| SOLR | 中 | 需要低溫 Load，且 Unknown Thru 的假設要成立 |
| On-chip MISL 校準 | 高**若製程配合** | 需要片上多阻抗態傳輸線，利用 Nb 在不同溫度下的電阻變化建構誤差模型，可在固定信號路徑下完成，無需低溫探針移動 |
| 時域閘控後處理 | 輔助手段 | 可補償部分不完美校準，但無法解決根本的參考平面偏移 |

**確策 建議**：若 DUT 是片上結構且有製程能力，優先考慮 MISL 或 TRL 低溫校準。若必須用外部標準件，務必在降溫後用一個已知的 Through 標準驗證校準狀態——如果 Through 的 S21 相位與常溫預期有明顯偏移，表示校準已失效，需要重新校準或改用 De-embedding 修正。

## 決策節點三：溫度穩定性與量測點的選取

低溫量測不是**降到位就量**，溫度波動本身會改變 S 參數。

- **超導傳輸線的 S21 對溫度極敏感**：Nb 在 4.2 K 降至 3 K 時，Q 值從約 17,000 升至 42,800。中心頻率因動能電感變化而偏移，損耗因準粒子密度降低而下降。
- **穩定性要求**：如果冷卻系統的溫度穩定性只有 ±0.5 K，在 4.2 K 附近量測時，相鄰溫度點的數據可能重疊到無法區分，導致無法判斷超導損耗是否已進入**BCS 損耗可忽略**的區間。
- **實務做法**：kiutra 的標準協定是在目標溫度穩定後才做頻率掃描，並可選在不同溫度步階重複量測，觀察 S21 的溫度依賴性。

**確策 建議**：確策 量測前先做一次**溫度掃描確認**——在目標溫度附近做小範圍變溫，確認 S21 的變化量已小於你的量測不確定度。如果沒有這個確認步驟，後續的損耗數據無法歸因於是傳輸線本身的損耗，還是殘餘的溫度漂移。

## 決策節點四：量哪些參數、用什麼激發功率？

低溫 S 參數量測的標準參數集包括 S12、S21、S11、S22 對頻率與溫度的依賴。但對超導傳輸線而言，**功率**是隱藏變數。

- 超導傳輸線的 Q 值隨功率變化：功率過低時 Q 下降，功率過高時出現非線性與共振峰畸變。
- 量測時必須記錄 VNA 輸出功率與經過 input line 衰減後的實際到達功率。Input line 的衰減可能高達 56 dB**含衰減器與方向耦合器**，Readout line 的增益約 38 dB**4 K HEMT**+ 26 dB**室溫 LNA**。

**確策 建議**：確策 在 SOP 中強制記錄**VNA 輸出功率**與**估算的 DUT 入射功率**。後續分析 S21 時，必須標註對應的功率位準，否則 Q 值或損耗數據無法與文獻比較。

## 決策節點五：是否需要 De-embedding？需要多少？

低溫校準只能把參考平面推到探針或連接器末端，但 DUT 與探針之間還有 Bond wire、Pad、Transition 等結構。

- **Open-Short De-embedding**：移除 Pad 的並聯導納與互連的串聯阻抗。
- **Vandamme De-embedding**：額外補償 DUT 輸入與輸出之間的耦合。
- 低溫下接觸電阻可能改變，如果 Short 與 DUT 的接觸電阻不一致，De-embedding 會引入誤差。

**確策 建議**：確策 如果量測頻率較低**例如 < 10 GHz**且 Bond wire 很短，De-embedding 的效應可能小於校準殘餘誤差，可以評估是否需要。但**必須做的是**：在低溫下量一個已知的 Open 與 Short 結構，確認它們的 S11 相位與常溫相比的偏移量，作為誤差預算的一部分。

## 整合 SOP 框架建議

基於以上決策節點，建議的 SOP 流程為：

1. **常溫基線**：在室溫下量測 DUT 的 S 參數，作為低溫數據的對照。同時量測所有校準標準件的常溫響應。
2. **降溫與熱化**：降溫至目標溫度，等待溫度穩定。記錄降溫過程中 Open 或 Short 標準件的 S11 相位變化，量化熱收縮對參考平面的影響。
3. **低溫校準驗證**：用一個 Through 標準在低溫下量測。如果其 S21 相位與常溫預期的偏移量在可接受範圍內**例如 < 10°**，直接量測 DUT。如果偏移過大，需重新校準或啟用 De-embedding 修正。
4. **DUT 量測**：在穩定溫度下，以預設的功率位準做頻率掃描，記錄 S11、S21、S12、S22。可選在多個溫度點重複。
5. **後處理**：若有需要，套用 Open-Short 或 Vandamme De-embedding 移除 Pad 與互連寄生。計算插入損耗、阻抗、相位延遲等衍生參數。

## 最後建議

低溫量子傳輸線的 S 參數量測，**最容易被低估的環節是**降溫後校準是否仍然有效**。許多量測誤差來自於直接沿用常溫校準，卻沒有驗證低溫下的參考平面是否偏移。建議在 SOP 中把**低溫 Through 驗證**設為強制步驟——如果 Through 的相位偏移超過容忍值，數據不應被採用。此外，若你的傳輸線是超導材料，**功率與溫度的紀錄必須與 S 參數綁定**，否則損耗數據無法重現。
